Repository: nathaniellatham1986-bit/machinist-app

File: data/garr-tool-milling-aluminum.json
{"schema":1,"brand":"Garr Tool","tools":[{"mode":"mill","brand":"Garr Tool","series":"Series 242M/842M/A3 — low-range HP/torque machining centers","type":"solid carbide end mill (aluminum)","conditions":[{"label":"Aluminum · Slotting","iso":"N","status":"verified","coolant":null,"sfm":{"min":400,"max":600,"unit":"ft/min"},"feed":{"kind":"fz","unit":"in","byDiameter":{"1":{"min":0.005,"max":0.015},"0.125":{"min":0.0006,"max":0.0018},"0.1875":{"min":0.0009,"max":0.0028},"0.25":{"min":0.0013,"max":0.0038},"0.3125":{"min":0.0016,"max":0.0047},"0.375":{"min":0.0019,"max":0.0056},"0.5":{"min":0.0025,"max":0.0075},"0.625":{"min":0.0031,"max":0.0094},"0.75":{"min":0.0038,"max":0.011}}},"source":{"kind":"catalog","manufacturer":"Garr Tool","catalog":"GARR TOOL Milling Guide for Aluminum","url":"https://www.garrtool.com/doc/pdf/tech/TECH_MILLING_ALUMINUM.pdf","edition":"Garr Tool catalog technical section (PDF fetched 2026-10-23; no edition date printed)","page":"294","notes":"Starting parameters only. Coolant not stated. Metric table on same page not loaded (duplicate)."},"apx":0.5,"aex":1},{"label":"Aluminum · Slotting (axial 1xD)","iso":"N","status":"verified","coolant":null,"sfm":{"min":300,"max":450,"unit":"ft/min"},"feed":{"kind":"fz","unit":"in","byDiameter":{"1":{"min":0.005,"max":0.01},"0.125":{"min":0.0006,"max":0.0012},"0.1875":{"min":0.0009,"max":0.0018},"0.25":{"min":0.0013,"max":0.0025},"0.3125":{"min":0.0016,"max":0.0031},"0.375":{"min":0.0019,"max":0.0037},"0.5":{"min":0.0025,"max":0.005},"0.625":{"min":0.0031,"max":0.0062},"0.75":{"min":0.0038,"max":0.0075}}},"source":{"kind":"catalog","manufacturer":"Garr Tool","catalog":"GARR TOOL Milling Guide for Aluminum","url":"https://www.garrtool.com/doc/pdf/tech/TECH_MILLING_ALUMINUM.pdf","edition":"Garr Tool catalog technical section (PDF fetched 2026-10-23; no edition date printed)","page":"294","notes":"Starting parameters only. Coolant not stated. Metric table on same page not loaded (duplicate)."},"apx":1,"aex":1},{"label":"Aluminum · Profiling","iso":"N","status":"verified","coolant":null,"sfm":{"min":500,"max":650,"unit":"ft/min"},"feed":{"kind":"fz","unit":"in","byDiameter":{"1":{"min":0.01,"max":0.02},"0.125":{"min":0.0012,"max":0.0024},"0.1875":{"min":0.0018,"max":0.0036},"0.25":{"min":0.0025,"max":0.005},"0.3125":{"min":0.0031,"max":0.0062},"0.375":{"min":0.0037,"max":0.0074},"0.5":{"min":0.005,"max":0.01},"0.625":{"min":0.0062,"max":0.012},"0.75":{"min":0.0075,"max":0.015}}},"source":{"kind":"catalog","manufacturer":"Garr Tool","catalog":"GARR TOOL Milling Guide for Aluminum","url":"https://www.garrtool.com/doc/pdf/tech/TECH_MILLING_ALUMINUM.pdf","edition":"Garr Tool catalog technical section (PDF fetched 2026-10-23; no edition date printed)","page":"294","notes":"Starting parameters only. Coolant not stated. Metric table on same page not loaded (duplicate)."},"apx":1,"aex":0.5}],"specs":{"substrate":"carbide","source":{"url":"https://www.garrtool.com/doc/pdf/tech/TECH_MILLING_ALUMINUM.pdf","retrieved":"2026-11-01","notes":"printed tool title \"Series 242M/842M/A3 — low-range HP/torque machining centers solid carbide end mill (aluminum)\" in GARR TOOL Milling Guide for Aluminum p.294"}}},{"mode":"mill","brand":"Garr Tool","series":"Series 142M/143M/A3 — mid-range HP/torque machining centers","type":"solid carbide end mill (aluminum)","conditions":[{"label":"Aluminum · Slotting","iso":"N","status":"verified","coolant":null,"sfm":{"min":1500,"max":2000,"unit":"ft/min"},"feed":{"kind":"fz","unit":"in","byDiameter":{"1":{"min":0.015,"max":0.025},"0.125":{"min":0.0019,"max":0.0031},"0.1875":{"min":0.0028,"max":0.0047},"0.25":{"min":0.0037,"max":0.0062},"0.3125":{"min":0.0052,"max":0.0078},"0.375":{"min":0.0055,"max":0.0094},"0.5":{"min":0.0075,"max":0.0125},"0.625":{"min":0.0093,"max":0.0156},"0.75":{"min":0.0112,"max":0.0188}}},"source":{"kind":"catalog","manufacturer":"Garr Tool","catalog":"GARR TOOL Milling Guide for Aluminum","url":"https://www.garrtool.com/doc/pdf/tech/TECH_MILLING_ALUMINUM.pdf","edition":"Garr Tool catalog technical section (PDF fetched 2026-10-23; no edition date printed)","page":"295","notes":"Starting parameters only. Coolant not stated. Metric table on same page not loaded (duplicate)."},"apx":0.5,"aex":1},{"label":"Aluminum · Slotting (axial 1xD)","iso":"N","status":"verified","coolant":null,"sfm":{"min":750,"max":1500,"unit":"ft/min"},"feed":{"kind":"fz","unit":"in","byDiameter":{"1":{"min":0.01,"max":0.02},"0.125":{"min":0.0013,"max":0.0025},"0.1875":{"min":0.0018,"max":0.0037},"0.25":{"min":0.0025,"max":0.005},"0.3125":{"min":0.0031,"max":0.0062},"0.375":{"min":0.0037,"max":0.0074},"0.5":{"min":0.005,"max":0.01},"0.625":{"min":0.0062,"max":0.0125},"0.75":{"min":0.0075,"max":0.015}}},"source":{"kind":"catalog","manufacturer":"Garr Tool","catalog":"GARR TOOL Milling Guide for Aluminum","url":"https://www.garrtool.com/doc/pdf/tech/TECH_MILLING_ALUMINUM.pdf","edition":"Garr Tool catalog technical section (PDF fetched 2026-10-23; no edition date printed)","page":"295","notes":"Starting parameters only. Coolant not stated. Metric table on same page not loaded (duplicate)."},"apx":1,"aex":1},{"label":"Aluminum · Profiling","iso":"N","status":"verified","coolant":null,"sfm":{"min":1500,"max":2000,"unit":"ft/min"},"feed":{"kind":"fz","unit":"in","byDiameter":{"1":{"min":0.015,"max":0.025},"0.125":{"min":0.0019,"max":0.0031},"0.1875":{"min":0.0028,"max":0.0047},"0.25":{"min":0.0037,"max":0.0062},"0.3125":{"min":0.0052,"max":0.0078},"0.375":{"min":0.0055,"max":0.0094},"0.5":{"min":0.0075,"max":0.0125},"0.625":{"min":0.0093,"max":0.0156},"0.75":{"min":0.0112,"max":0.0188}}},"source":{"kind":"catalog","manufacturer":"Garr Tool","catalog":"GARR TOOL Milling Guide for Aluminum","url":"https://www.garrtool.com/doc/pdf/tech/TECH_MILLING_ALUMINUM.pdf","edition":"Garr Tool catalog technical section (PDF fetched 2026-10-23; no edition date printed)","page":"295","notes":"Starting parameters only. Coolant not stated. Metric table on same page not loaded (duplicate)."},"apx":1,"aex":0.5}],"specs":{"substrate":"carbide","source":{"url":"https://www.garrtool.com/doc/pdf/tech/TECH_MILLING_ALUMINUM.pdf","retrieved":"2026-11-01","notes":"printed tool title \"Series 142M/143M/A3 — mid-range HP/torque machining centers solid carbide end mill (aluminum)\" in GARR TOOL Milling Guide for Aluminum p.295"}}},{"mode":"mill","brand":"Garr Tool","series":"Series A3 — high-range HP/torque machining centers","type":"solid carbide end mill (aluminum)","conditions":[{"label":"Aluminum · Slotting","iso":"N","status":"verified","coolant":null,"sfm":null,"feed":{"kind":"fz","unit":"in","byDiameter":{"1":{"min":0.015,"max":0.03},"0.1875":{"min":0.0028,"max":0.0056},"0.25":{"min":0.0037,"max":0.0074},"0.3125":{"min":0.0052,"max":0.0104},"0.375":{"min":0.0055,"max":0.011},"0.5":{"min":0.0075,"max":0.015},"0.625":{"min":0.0093,"max":0.0186},"0.75":{"min":0.0112,"max":0.0224}}},"source":{"kind":"catalog","manufacturer":"Garr Tool","catalog":"GARR TOOL Milling Guide for Aluminum","url":"https://www.garrtool.com/doc/pdf/tech/TECH_MILLING_ALUMINUM.pdf","edition":"Garr Tool catalog technical section (PDF fetched 2026-10-23; no edition date printed)","page":"296","notes":"SFM = machine maximum RPM per Garr (no SFM figure). Starting parameters only. Coolant not stated. Metric table on same page not loaded (duplicate)."},"apx":0.5,"aex":1},{"label":"Aluminum · Slotting (axial 1xD)","iso":"N","status":"verified","coolant":null,"sfm":null,"feed":{"kind":"fz","unit":"in","byDiameter":{"1":{"min":0.01,"max":0.02},"0.1875":{"min":0.0018,"max":0.0037},"0.25":{"min":0.0025,"max":0.005},"0.3125":{"min":0.0031,"max":0.0062},"0.375":{"min":0.0037,"max":0.0074},"0.5":{"min":0.005,"max":0.01},"0.625":{"min":0.0062,"max":0.0125},"0.75":{"min":0.0075,"max":0.015}}},"source":{"kind":"catalog","manufacturer":"Garr Tool","catalog":"GARR TOOL Milling Guide for Aluminum","url":"https://www.garrtool.com/doc/pdf/tech/TECH_MILLING_ALUMINUM.pdf","edition":"Garr Tool catalog technical section (PDF fetched 2026-10-23; no edition date printed)","page":"296","notes":"SFM = machine maximum RPM per Garr (no SFM figure). Starting parameters only. Coolant not stated. Metric table on same page not loaded (duplicate)."},"apx":1,"aex":1},{"label":"Aluminum · Profiling (radial 30-40%xD)","iso":"N","status":"verified","coolant":null,"sfm":null,"feed":{"kind":"fz","unit":"in","byDiameter":{"1":{"min":0.02,"max":0.03},"0.1875":{"min":0.0037,"max":0.0056},"0.25":{"min":0.005,"max":0.0075},"0.3125":{"min":0.0062,"max":0.0094},"0.375":{"min":0.0075,"max":0.0112},"0.5":{"min":0.01,"max":0.015},"0.625":{"min":0.0125,"max":0.0187},"0.75":{"min":0.015,"max":0.0225}}},"source":{"kind":"catalog","manufacturer":"Garr Tool","catalog":"GARR TOOL Milling Guide for Aluminum","url":"https://www.garrtool.com/doc/pdf/tech/TECH_MILLING_ALUMINUM.pdf","edition":"Garr Tool catalog technical section (PDF fetched 2026-10-23; no edition date printed)","page":"296","notes":"SFM = machine maximum RPM per Garr (no SFM figure). Starting parameters only. Coolant not stated. Metric table on same page not loaded (duplicate)."},"apx":2},{"label":"Aluminum · Finishing (axial max LOC, radial 2.5%xD)","iso":"N","status":"verified","coolant":null,"sfm":null,"feed":{"kind":"fz","unit":"in","byDiameter":{"1":{"value":0.01},"0.1875":{"value":0.0018},"0.25":{"value":0.0025},"0.3125":{"value":0.0031},"0.375":{"value":0.0037},"0.5":{"value":0.005},"0.625":{"value":0.0062},"0.75":{"value":0.0075}}},"source":{"kind":"catalog","manufacturer":"Garr Tool","catalog":"GARR TOOL Milling Guide for Aluminum","url":"https://www.garrtool.com/doc/pdf/tech/TECH_MILLING_ALUMINUM.pdf","edition":"Garr Tool catalog technical section (PDF fetched 2026-10-23; no edition date printed)","page":"296","notes":"SFM = machine maximum RPM per Garr (no SFM figure). Starting parameters only. Coolant not stated. Metric table on same page not loaded (duplicate)."}}]}]}

File: data/sumitomo-electric-sumitomo-ac6000m-stainless-turning.json
{"schema":1,"brand":"Sumitomo Electric","tools":[{"mode":"turn","brand":"Sumitomo Electric","series":"AC6020M coated carbide turning grade for stainless steel","type":"Turning insert grade - recommended cutting conditions (negative inserts)","grade":"AC6020M","conditions":[{"label":"Ferritic (X6CrAl13, X2Cr12, X6Cr17, etc.) · Finishing · chipbreaker NEF(NSU) · ap optimum 1.5 mm","iso":"M","status":"verified","coolant":null,"sfm":{"min":170,"start":230,"max":300,"unit":"m/min"},"feed":{"kind":"ipr","unit":"mm","range":{"min":0.05,"start":0.15,"max":0.25}},"ap":{"min":0.5,"max":2,"unit":"mm"},"grade":"AC6020M","chipbreaker":"NEF(NSU)","operation":"Finishing (negative inserts)","source":{"kind":"catalog","manufacturer":"Sumitomo Electric Hardmetal","catalog":"AC6020M/AC6030M/AC6135M/AC6145M Coated Grades for Stainless Steel (Tooling News E-185)","url":"https://api.sumitomotool.com/media/roweb/publication/files/e/-/e-185_ac6020_6030_6135_6145.pdf","edition":"Tooling News E-185, PDF dated 2025-01-28","page":"13","retrieved":"2026-10-23","notes":"Table 'Applications of Chipbreakers (Negative Inserts): Application Range', printed as Min. - Optimum - Max.; vc and f optimum stored as start. ap optimum appended to label. Coolant not stated in table."},"materials":["ss400"],"sourceGroup":"Ferritic (X6CrAl13, X2Cr12, X6Cr17, etc.)"},{"label":"Martensitic (X12Cr13, X30Cr13, X110Cr17, etc.) · Finishing · chipbreaker NEF(NSU) · ap optimum 1.5 mm","iso":"M","status":"verified","coolant":null,"sfm":{"min":120,"start":180,"max":240,"unit":"m/min"},"feed":{"kind":"ipr","unit":"mm","range":{"min":0.05,"start":0.15,"max":0.25}},"ap":{"min":0.5,"max":2,"unit":"mm"},"grade":"AC6020M","chipbreaker":"NEF(NSU)","operation":"Finishing (negative inserts)","source":{"kind":"catalog","manufacturer":"Sumitomo Electric Hardmetal","catalog":"AC6020M/AC6030M/AC6135M/AC6145M Coated Grades for Stainless Steel (Tooling News E-185)","url":"https://api.sumitomotool.com/media/roweb/publication/files/e/-/e-185_ac6020_6030_6135_6145.pdf","edition":"Tooling News E-185, PDF dated 2025-01-28","page":"13","retrieved":"2026-10-23","notes":"Table 'Applications of Chipbreakers (Negative Inserts): Application Range', printed as Min. - Optimum - Max.; vc and f optimum stored as start. ap optimum appended to label. Coolant not stated in table."},"materials":["ss400"],"sourceGroup":"Martensitic (X12Cr13, X30Cr13, X110Cr17, etc.)"},{"label":"Precipitation Hardened Structures (X5CrNiCuNb16-4, X7CrNiAl17-7, etc.) · Finishing · chipbreaker NEF(NSU) · ap optimum 1.5 mm","iso":"M","status":"verified","coolant":null,"sfm":{"min":90,"start":115,"max":140,"unit":"m/min"},"feed":{"kind":"ipr","unit":"mm","range":{"min":0.05,"start":0.15,"max":0.25}},"ap":{"min":0.5,"max":2,"unit":"mm"},"grade":"AC6020M","chipbreaker":"NEF(NSU)","operation":"Finishing (negative inserts)","source":{"kind":"catalog","manufacturer":"Sumitomo Electric Hardmetal","catalog":"AC6020M/AC6030M/AC6135M/AC6145M Coated Grades for Stainless Steel (Tooling News E-185)","url":"https://api.sumitomotool.com/media/roweb/publication/files/e/-/e-185_ac6020_6030_6135_6145.pdf","edition":"Tooling News E-185, PDF dated 2025-01-28","page":"13","retrieved":"2026-10-23","notes":"Table 'Applications of Chipbreakers (Negative Inserts): Application Range', printed as Min. - Optimum - Max.; vc and f optimum stored as start. ap optimum appended to label. Coolant not stated in table."},"materials":["ss17-4ph"],"sourceGroup":"Precipitation Hardened Structures (X5CrNiCuNb16-4, X7CrNiAl17-7, etc.)"}]},{"mode":"turn","brand":"Sumitomo Electric","series":"AC6030M coated carbide turning grade for stainless steel","type":"Turning insert grade - recommended cutting conditions (negative inserts)","grade":"AC6030M","conditions":[{"label":"Ferritic (X6CrAl13, X2Cr12, X6Cr17, etc.) · Continuous · chipbreaker NEG/NGU/NEX · ap optimum 2.5 mm","iso":"M","status":"verified","coolant":null,"sfm":{"min":140,"start":170,"max":250,"unit":"m/min"},"feed":{"kind":"ipr","unit":"mm","range":{"min":0.1,"start":0.25,"max":0.4}},"ap":{"min":1,"max":4,"unit":"mm"},"grade":"AC6030M","chipbreaker":"NEG/NGU/NEX","operation":"Continuous (negative inserts)","source":{"kind":"catalog","manufacturer":"Sumitomo Electric Hardmetal","catalog":"AC6020M/AC6030M/AC6135M/AC6145M Coated Grades for Stainless Steel (Tooling News E-185)","url":"https://api.sumitomotool.com/media/roweb/publication/files/e/-/e-185_ac6020_6030_6135_6145.pdf","edition":"Tooling News E-185, PDF dated 2025-01-28","page":"13","retrieved":"2026-10-23","notes":"Table 'Applications of Chipbreakers (Negative Inserts): Application Range', printed as Min. - Optimum - Max.; vc and f optimum stored as start. ap optimum appended to label. Coolant not stated in table."},"materials":["ss400"],"sourceGroup":"Ferritic (X6CrAl13, X2Cr12, X6Cr17, etc.)"},{"label":"Martensitic (X12Cr13, X30Cr13, X110Cr17, etc.) · Continuous · chipbreaker NEG/NGU/NEX · ap optimum 2.5 mm","iso":"M","status":"verified","coolant":null,"sfm":{"min":100,"start":150,"max":200,"unit":"m/min"},"feed":{"kind":"ipr","unit":"mm","range":{"min":0.1,"start":0.25,"max":0.4}},"ap":{"min":1,"max":4,"unit":"mm"},"grade":"AC6030M","chipbreaker":"NEG/NGU/NEX","operation":"Continuous (negative inserts)","source":{"kind":"catalog","manufacturer":"Sumitomo Electric Hardmetal","catalog":"AC6020M/AC6030M/AC6135M/AC6145M Coated Grades for Stainless Steel (Tooling News E-185)","url":"https://api.sumitomotool.com/media/roweb/publication/files/e/-/e-185_ac6020_6030_6135_6145.pdf","edition":"Tooling News E-185, PDF dated 2025-01-28","page":"13","retrieved":"2026-10-23","notes":"Table 'Applications of Chipbreakers (Negative Inserts): Application Range', printed as Min. - Optimum - Max.; vc and f optimum stored as start. ap optimum appended to label. Coolant not stated in table."},"materials":["ss400"],"sourceGroup":"Martensitic (X12Cr13, X30Cr13, X110Cr17, etc.)"},{"label":"Austenitic (X5CrNi18-10, X5CrNiMo17-12-2, X6CrNiTi18-10, etc.) · Finishing · chipbreaker NEF(NSU) · ap optimum 1.5 mm","iso":"M","status":"verified","coolant":null,"sfm":{"min":120,"start":180,"max":240,"unit":"m/min"},"feed":{"kind":"ipr","unit":"mm","range":{"min":0.05,"start":0.15,"max":0.25}},"ap":{"min":0.5,"max":2,"unit":"mm"},"grade":"AC6030M","chipbreaker":"NEF(NSU)","operation":"Finishing (negative inserts)","source":{"kind":"catalog","manufacturer":"Sumitomo Electric Hardmetal","catalog":"AC6020M/AC6030M/AC6135M/AC6145M Coated Grades for Stainless Steel (Tooling News E-185)","url":"https://api.sumitomotool.com/media/roweb/publication/files/e/-/e-185_ac6020_6030_6135_6145.pdf","edition":"Tooling News E-185, PDF dated 2025-01-28","page":"13","retrieved":"2026-10-23","notes":"Table 'Applications of Chipbreakers (Negative Inserts): Application Range', printed as Min. - Optimum - Max.; vc and f optimum stored as start. ap optimum appended to label. Coolant not stated in table."},"materials":["ss304","ss316"],"sourceGroup":"Austenitic (X5CrNi18-10, X5CrNiMo17-12-2, X6CrNiTi18-10, etc.)"},{"label":"Duplex (X6CrNiMo26-4-2, X2CrNiMoN22-5-3, X2CrNiMoN25-7-3, etc.) · Finishing · chipbreaker NEF(NSU) · ap optimum 1.5 mm","iso":"M","status":"verified","coolant":null,"sfm":{"min":100,"start":140,"max":180,"unit":"m/min"},"feed":{"kind":"ipr","unit":"mm","range":{"min":0.05,"start":0.15,"max":0.25}},"ap":{"min":0.5,"max":2,"unit":"mm"},"grade":"AC6030M","chipbreaker":"NEF(NSU)","operation":"Finishing (negative inserts)","source":{"kind":"catalog","manufacturer":"Sumitomo Electric Hardmetal","catalog":"AC6020M/AC6030M/AC6135M/AC6145M Coated Grades for Stainless Steel (Tooling News E-185)","url":"https://api.sumitomotool.com/media/roweb/publication/files/e/-/e-185_ac6020_6030_6135_6145.pdf","edition":"Tooling News E-185, PDF dated 2025-01-28","page":"13","retrieved":"2026-10-23","notes":"Table 'Applications of Chipbreakers (Negative Inserts): Application Range', printed as Min. - Optimum - Max.; vc and f optimum stored as start. ap optimum appended to label. Coolant not stated in table."}},{"label":"Precipitation Hardened Structures (X5CrNiCuNb16-4, X7CrNiAl17-7, etc.) · Continuous · chipbreaker NEG/NGU/NEX · ap optimum 2.5 mm","iso":"M","status":"verified","coolant":null,"sfm":{"min":70,"start":90,"max":130,"unit":"m/min"},"feed":{"kind":"ipr","unit":"mm","range":{"min":0.1,"start":0.25,"max":0.4}},"ap":{"min":1,"max":4,"unit":"mm"},"grade":"AC6030M","chipbreaker":"NEG/NGU/NEX","operation":"Continuous (negative inserts)","source":{"kind":"catalog","manufacturer":"Sumitomo Electric Hardmetal","catalog":"AC6020M/AC6030M/AC6135M/AC6145M Coated Grades for Stainless Steel (Tooling News E-185)","url":"https://api.sumitomotool.com/media/roweb/publication/files/e/-/e-185_ac6020_6030_6135_6145.pdf","edition":"Tooling News E-185, PDF dated 2025-01-28","page":"13","retrieved":"2026-10-23","notes":"Table 'Applications of Chipbreakers (Negative Inserts): Application Range', printed as Min. - Optimum - Max.; vc and f optimum stored as start. ap optimum appended to label. Coolant not stated in table."},"materials":["ss17-4ph"],"sourceGroup":"Precipitation Hardened Structures (X5CrNiCuNb16-4, X7CrNiAl17-7, etc.)"}]},{"mode":"turn","brand":"Sumitomo Electric","series":"AC6135M coated carbide turning grade for stainless steel","type":"Turning insert grade - recommended cutting conditions (negative inserts)","grade":"AC6135M","conditions":[{"label":"Ferritic (X6CrAl13, X2Cr12, X6Cr17, etc.) · Light Interruption · chipbreaker NGU/NEH · ap optimum 3.0 mm","iso":"M","status":"verified","coolant":null,"sfm":{"min":140,"start":170,"max":200,"unit":"m/min"},"feed":{"kind":"ipr","unit":"mm","range":{"min":0.2,"start":0.35,"max":0.5}},"ap":{"min":1,"max":5,"unit":"mm"},"grade":"AC6135M","chipbreaker":"NGU/NEH","operation":"Light Interruption (negative inserts)","source":{"kind":"catalog","manufacturer":"Sumitomo Electric Hardmetal","catalog":"AC6020M/AC6030M/AC6135M/AC6145M Coated Grades for Stainless Steel (Tooling News E-185)","url":"https://api.sumitomotool.com/media/roweb/publication/files/e/-/e-185_ac6020_6030_6135_6145.pdf","edition":"Tooling News E-185, PDF dated 2025-01-28","page":"13","retrieved":"2026-10-23","notes":"Table 'Applications of Chipbreakers (Negative Inserts): Application Range', printed as Min. - Optimum - Max.; vc and f optimum stored as start. ap optimum appended to label. Coolant not stated in table."},"materials":["ss400"],"sourceGroup":"Ferritic (X6CrAl13, X2Cr12, X6Cr17, etc.)"},{"label":"Martensitic (X12Cr13, X30Cr13, X110Cr17, etc.) · Light Interruption · chipbreaker NGU/NEH · ap optimum 3.0 mm","iso":"M","status":"verified","coolant":null,"sfm":{"min":80,"start":130,"max":180,"unit":"m/min"},"feed":{"kind":"ipr","unit":"mm","range":{"min":0.2,"start":0.35,"max":0.5}},"ap":{"min":1,"max":5,"unit":"mm"},"grade":"AC6135M","chipbreaker":"NGU/NEH","operation":"Light Interruption (negative inserts)","source":{"kind":"catalog","manufacturer":"Sumitomo Electric Hardmetal","catalog":"AC6020M/AC6030M/AC6135M/AC6145M Coated Grades for Stainless Steel (Tooling News E-185)","url":"https://api.sumitomotool.com/media/roweb/publication/files/e/-/e-185_ac6020_6030_6135_6145.pdf","edition":"Tooling News E-185, PDF dated 2025-01-28","page":"13","retrieved":"2026-10-23","notes":"Table 'Applications of Chipbreakers (Negative Inserts): Application Range', printed as Min. - Optimum - Max.; vc and f optimum stored as start. ap optimum appended to label. Coolant not stated in table."},"materials":["ss400"],"sourceGroup":"Martensitic (X12Cr13, X30Cr13, X110Cr17, etc.)"},{"label":"Austenitic (X5CrNi18-10, X5CrNiMo17-12-2, X6CrNiTi18-10, etc.) · Continuous · chipbreaker NEG/NGU/NEX · ap optimum 2.5 mm","iso":"M","status":"verified","coolant":null,"sfm":{"min":100,"start":150,"max":200,"unit":"m/min"},"feed":{"kind":"ipr","unit":"mm","range":{"min":0.1,"start":0.25,"max":0.4}},"ap":{"min":1,"max":4,"unit":"mm"},"grade":"AC6135M","chipbreaker":"NEG/NGU/NEX","operation":"Continuous (negative inserts)","source":{"kind":"catalog","manufacturer":"Sumitomo Electric Hardmetal","catalog":"AC6020M/AC6030M/AC6135M/AC6145M Coated Grades for Stainless Steel (Tooling News E-185)","url":"https://api.sumitomotool.com/media/roweb/publication/files/e/-/e-185_ac6020_6030_6135_6145.pdf","edition":"Tooling News E-185, PDF dated 2025-01-28","page":"13","retrieved":"2026-10-23","notes":"Table 'Applications of Chipbreakers (Negative Inserts): Application Range', printed as Min. - Optimum - Max.; vc and f optimum stored as start. ap optimum appended to label. Coolant not stated in table."},"materials":["ss304","ss316"],"sourceGroup":"Austenitic (X5CrNi18-10, X5CrNiMo17-12-2, X6CrNiTi18-10, etc.)"},{"label":"Austenitic (X5CrNi18-10, X5CrNiMo17-12-2, X6CrNiTi18-10, etc.) · Light Interruption · chipbreaker NGU/NEH · ap optimum 3.0 mm","iso":"M","status":"verified","coolant":null,"sfm":{"min":80,"start":130,"max":180,"unit":"m/min"},"feed":{"kind":"ipr","unit":"mm","range":{"min":0.2,"start":0.35,"max":0.5}},"ap":{"min":1,"max":5,"unit":"mm"},"grade":"AC6135M","chipbreaker":"NGU/NEH","operation":"Light Interruption (negative inserts)","source":{"kind":"catalog","manufacturer":"Sumitomo Electric Hardmetal","catalog":"AC6020M/AC6030M/AC6135M/AC6145M Coated Grades for Stainless Steel (Tooling News E-185)","url":"https://api.sumitomotool.com/media/roweb/publication/files/e/-/e-185_ac6020_6030_6135_6145.pdf","edition":"Tooling News E-185, PDF dated 2025-01-28","page":"13","retrieved":"2026-10-23","notes":"Table 'Applications of Chipbreakers (Negative Inserts): Application Range', printed as Min. - Optimum - Max.; vc and f optimum stored as start. ap optimum appended to label. Coolant not stated in table."},"materials":["ss304","ss316"],"sourceGroup":"Austenitic (X5CrNi18-10, X5CrNiMo17-12-2, X6CrNiTi18-10, etc.)"},{"label":"Duplex (X6CrNiMo26-4-2, X2CrNiMoN22-5-3, X2CrNiMoN25-7-3, etc.) · Continuous · chipbreaker NEG/NGU/NEX · ap optimum 2.5 mm","iso":"M","status":"verified","coolant":null,"sfm":{"min":80,"start":120,"max":160,"unit":"m/min"},"feed":{"kind":"ipr","unit":"mm","range":{"min":0.1,"start":0.25,"max":0.4}},"ap":{"min":1,"max":4,"unit":"mm"},"grade":"AC6135M","chipbreaker":"NEG/NGU/NEX","operation":"Continuous (negative inserts)","source":{"kind":"catalog","manufacturer":"Sumitomo Electric Hardmetal","catalog":"AC6020M/AC6030M/AC6135M/AC6145M Coated Grades for Stainless Steel (Tooling News E-185)","url":"https://api.sumitomotool.com/media/roweb/publication/files/e/-/e-185_ac6020_6030_6135_6145.pdf","edition":"Tooling News E-185, PDF dated 2025-01-28","page":"13","retrieved":"2026-10-23","notes":"Table 'Applications of Chipbreakers (Negative Inserts): Application Range', printed as Min. - Optimum - Max.; vc and f optimum stored as start. ap optimum appended to label. Coolant not stated in table."}},{"label":"Duplex (X6CrNiMo26-4-2, X2CrNiMoN22-5-3, X2CrNiMoN25-7-3, etc.) · Light Interruption · chipbreaker NGU/NEH · ap optimum 3.0 mm","iso":"M","status":"verified","coolant":null,"sfm":{"min":70,"start":100,"max":140,"unit":"m/min"},"feed":{"kind":"ipr","unit":"mm","range":{"min":0.2,"start":0.35,"max":0.5}},"ap":{"min":1,"max":5,"unit":"mm"},"grade":"AC6135M","chipbreaker":"NGU/NEH","operation":"Light Interruption (negative inserts)","source":{"kind":"catalog","manufacturer":"Sumitomo Electric Hardmetal","catalog":"AC6020M/AC6030M/AC6135M/AC6145M Coated Grades for Stainless Steel (Tooling News E-185)","url":"https://api.sumitomotool.com/media/roweb/publication/files/e/-/e-185_ac6020_6030_6135_6145.pdf","edition":"Tooling News E-185, PDF dated 2025-01-28","page":"13","retrieved":"2026-10-23","notes":"Table 'Applications of Chipbreakers (Negative Inserts): Application Range', printed as Min. - Optimum - Max.; vc and f optimum stored as start. ap optimum appended to label. Coolant not stated in table."}},{"label":"Precipitation Hardened Structures (X5CrNiCuNb16-4, X7CrNiAl17-7, etc.) · Light Interruption · chipbreaker NGU/NEH · ap optimum 3.0 mm","iso":"M","status":"verified","coolant":null,"sfm":{"min":50,"start":80,"max":120,"unit":"m/min"},"feed":{"kind":"ipr","unit":"mm","range":{"min":0.2,"start":0.35,"max":0.5}},"ap":{"min":1,"max":5,"unit":"mm"},"grade":"AC6135M","chipbreaker":"NGU/NEH","operation":"Light Interruption (negative inserts)","source":{"kind":"catalog","manufacturer":"Sumitomo Electric Hardmetal","catalog":"AC6020M/AC6030M/AC6135M/AC6145M Coated Grades for Stainless Steel (Tooling News E-185)","url":"https://api.sumitomotool.com/media/roweb/publication/files/e/-/e-185_ac6020_6030_6135_6145.pdf","edition":"Tooling News E-185, PDF dated 2025-01-28","page":"13","retrieved":"2026-10-23","notes":"Table 'Applications of Chipbreakers (Negative Inserts): Application Range', printed as Min. - Optimum - Max.; vc and f optimum stored as start. ap optimum appended to label. Coolant not stated in table."},"materials":["ss17-4ph"],"sourceGroup":"Precipitation Hardened Structures (X5CrNiCuNb16-4, X7CrNiAl17-7, etc.)"}]},{"mode":"turn","brand":"Sumitomo Electric","series":"AC6145M coated carbide turning grade for stainless steel","type":"Turning insert grade - recommended cutting conditions (negative inserts)","grade":"AC6145M","conditions":[{"label":"Ferritic (X6CrAl13, X2Cr12, X6Cr17, etc.) · Interrupted · chipbreaker NEH/NEM · ap optimum 3.5 mm","iso":"M","status":"verified","coolant":null,"sfm":{"min":100,"start":130,"max":160,"unit":"m/min"},"feed":{"kind":"ipr","unit":"mm","range":{"min":0.25,"start":0.4,"max":0.6}},"ap":{"min":1.5,"max":6,"unit":"mm"},"grade":"AC6145M","chipbreaker":"NEH/NEM","operation":"Interrupted (negative inserts)","source":{"kind":"catalog","manufacturer":"Sumitomo Electric Hardmetal","catalog":"AC6020M/AC6030M/AC6135M/AC6145M Coated Grades for Stainless Steel (Tooling News E-185)","url":"https://api.sumitomotool.com/media/roweb/publication/files/e/-/e-185_ac6020_6030_6135_6145.pdf","edition":"Tooling News E-185, PDF dated 2025-01-28","page":"13","retrieved":"2026-10-23","notes":"Table 'Applications of Chipbreakers (Negative Inserts): Application Range', printed as Min. - Optimum - Max.; vc and f optimum stored as start. ap optimum appended to label. Coolant not stated in table."},"materials":["ss400"],"sourceGroup":"Ferritic (X6CrAl13, X2Cr12, X6Cr17, etc.)"},{"label":"Martensitic (X12Cr13, X30Cr13, X110Cr17, etc.) · Interrupted · chipbreaker NEH/NEM · ap optimum 3.5 mm","iso":"M","status":"verified","coolant":null,"sfm":{"min":60,"start":100,"max":140,"unit":"m/min"},"feed":{"kind":"ipr","unit":"mm","range":{"min":0.25,"start":0.4,"max":0.6}},"ap":{"min":1.5,"max":6,"unit":"mm"},"grade":"AC6145M","chipbreaker":"NEH/NEM","operation":"Interrupted (negative inserts)","source":{"kind":"catalog","manufacturer":"Sumitomo Electric Hardmetal","catalog":"AC6020M/AC6030M/AC6135M/AC6145M Coated Grades for Stainless Steel (Tooling News E-185)","url":"https://api.sumitomotool.com/media/roweb/publication/files/e/-/e-185_ac6020_6030_6135_6145.pdf","edition":"Tooling News E-185, PDF dated 2025-01-28","page":"13","retrieved":"2026-10-23","notes":"Table 'Applications of Chipbreakers (Negative Inserts): Application Range', printed as Min. - Optimum - Max.; vc and f optimum stored as start. ap optimum appended to label. Coolant not stated in table."},"materials":["ss400"],"sourceGroup":"Martensitic (X12Cr13, X30Cr13, X110Cr17, etc.)"},{"label":"Austenitic (X5CrNi18-10, X5CrNiMo17-12-2, X6CrNiTi18-10, etc.) · Interrupted · chipbreaker NEH/NEM · ap optimum 3.5 mm","iso":"M","status":"verified","coolant":null,"sfm":{"min":60,"start":100,"max":140,"unit":"m/min"},"feed":{"kind":"ipr","unit":"mm","range":{"min":0.25,"start":0.4,"max":0.6}},"ap":{"min":1.5,"max":6,"unit":"mm"},"grade":"AC6145M","chipbreaker":"NEH/NEM","operation":"Interrupted (negative inserts)","source":{"kind":"catalog","manufacturer":"Sumitomo Electric Hardmetal","catalog":"AC6020M/AC6030M/AC6135M/AC6145M Coated Grades for Stainless Steel (Tooling News E-185)","url":"https://api.sumitomotool.com/media/roweb/publication/files/e/-/e-185_ac6020_6030_6135_6145.pdf","edition":"Tooling News E-185, PDF dated 2025-01-28","page":"13","retrieved":"2026-10-23","notes":"Table 'Applications of Chipbreakers (Negative Inserts): Application Range', printed as Min. - Optimum - Max.; vc and f optimum stored as start. ap optimum appended to label. Coolant not stated in table."},"materials":["ss304","ss316"],"sourceGroup":"Austenitic (X5CrNi18-10, X5CrNiMo17-12-2, X6CrNiTi18-10, etc.)"},{"label":"Duplex (X6CrNiMo26-4-2, X2CrNiMoN22-5-3, X2CrNiMoN25-7-3, etc.) · Interrupted · chipbreaker NEH/NEM · ap optimum 3.5 mm","iso":"M","status":"verified","coolant":null,"sfm":{"min":50,"start":80,"max":120,"unit":"m/min"},"feed":{"kind":"ipr","unit":"mm","range":{"min":0.25,"start":0.4,"max":0.6}},"ap":{"min":1.5,"max":6,"unit":"mm"},"grade":"AC6145M","chipbreaker":"NEH/NEM","operation":"Interrupted (negative inserts)","source":{"kind":"catalog","manufacturer":"Sumitomo Electric Hardmetal","catalog":"AC6020M/AC6030M/AC6135M/AC6145M Coated Grades for Stainless Steel (Tooling News E-185)","url":"https://api.sumitomotool.com/media/roweb/publication/files/e/-/e-185_ac6020_6030_6135_6145.pdf","edition":"Tooling News E-185, PDF dated 2025-01-28","page":"13","retrieved":"2026-10-23","notes":"Table 'Applications of Chipbreakers (Negative Inserts): Application Range', printed as Min. - Optimum - Max.; vc and f optimum stored as start. ap optimum appended to label. Coolant not stated in table."}},{"label":"Precipitation Hardened Structures (X5CrNiCuNb16-4, X7CrNiAl17-7, etc.) · Interrupted · chipbreaker NEH/NEM · ap optimum 3.5 mm","iso":"M","status":"verified","coolant":null,"sfm":{"min":40,"start":70,"max":100,"unit":"m/min"},"feed":{"kind":"ipr","unit":"mm","range":{"min":0.25,"start":0.4,"max":0.6}},"ap":{"min":1.5,"max":6,"unit":"mm"},"grade":"AC6145M","chipbreaker":"NEH/NEM","operation":"Interrupted (negative inserts)","source":{"kind":"catalog","manufacturer":"Sumitomo Electric Hardmetal","catalog":"AC6020M/AC6030M/AC6135M/AC6145M Coated Grades for Stainless Steel (Tooling News E-185)","url":"https://api.sumitomotool.com/media/roweb/publication/files/e/-/e-185_ac6020_6030_6135_6145.pdf","edition":"Tooling News E-185, PDF dated 2025-01-28","page":"13","retrieved":"2026-10-23","notes":"Table 'Applications of Chipbreakers (Negative Inserts): Application Range', printed as Min. - Optimum - Max.; vc and f optimum stored as start. ap optimum appended to label. Coolant not stated in table."},"materials":["ss17-4ph"],"sourceGroup":"Precipitation Hardened Structures (X5CrNiCuNb16-4, X7CrNiAl17-7, etc.)"}]}]}

File: data/sumitomo-electric-sumitomo-ac80p-steel-turning.json (part 1 of 2)
{"schema":1,"brand":"Sumitomo Electric","tools":[{"mode":"turn","brand":"Sumitomo Electric","series":"AC8015P coated carbide turning grade","type":"Turning insert grade - recommended cutting conditions (negative inserts)","grade":"AC8015P","conditions":[{"label":"Mild Steel (SS400, etc.) Low Carbon Steel (S10C, etc.) Low-alloy Steel (SCM415, etc.) 180HB or less · CNM□12, DNM□15, SNM□12, TNM□16, TNM□22, WNM□08 · chipbreaker FE · ap optimum 0.4 mm","iso":"P","status":"verified","coolant":null,"sfm":{"min":190,"start":310,"max":500,"unit":"m/min"},"feed":{"kind":"ipr","unit":"mm","range":{"min":0.1,"start":0.2,"max":0.4}},"ap":{"min":0.1,"max":1.2,"unit":"mm"},"grade":"AC8015P","chipbreaker":"FE","operation":"Insert shape / cutting edge length: CNM□12, DNM□15, SNM□12, TNM□16, TNM□22, WNM□08","source":{"kind":"catalog","manufacturer":"Sumitomo Electric Hardmetal","catalog":"AC8015P/AC8020P/AC8025P/AC8035P Coated Carbide Grades for Steel Turning (IN536)","url":"https://www.sumitool.com/en/downloads/assets/mt-catalog/IN536.pdf","edition":"IN536, PDF dated 2021-07-30","page":"4","retrieved":"2026-10-23","notes":"Table printed as Min. - Optimum - Max.; vc and f optimum stored as start. ap optimum not storable in schema; ap optimum per row appended to condition label. Coolant not stated in table."}},{"label":"High Carbon Steel (S45C, etc.) High-alloy Steel (SCM435, etc.) 180HB or more · CNM□12, DNM□15, SNM□12, TNM□16, TNM□22, WNM□08 · chipbreaker FE · ap optimum 0.4 mm","iso":"P","status":"verified","coolant":null,"sfm":{"min":140,"start":260,"max":450,"unit":"m/min"},"feed":{"kind":"ipr","unit":"mm","range":{"min":0.1,"start":0.2,"max":0.4}},"ap":{"min":0.1,"max":1.2,"unit":"mm"},"grade":"AC8015P","chipbreaker":"FE","operation":"Insert shape / cutting edge length: CNM□12, DNM□15, SNM□12, TNM□16, TNM□22, WNM□08","source":{"kind":"catalog","manufacturer":"Sumitomo Electric Hardmetal","catalog":"AC8015P/AC8020P/AC8025P/AC8035P Coated Carbide Grades for Steel Turning (IN536)","url":"https://www.sumitool.com/en/downloads/assets/mt-catalog/IN536.pdf","edition":"IN536, PDF dated 2021-07-30","page":"4","retrieved":"2026-10-23","notes":"Table printed as Min. - Optimum - Max.; vc and f optimum stored as start. ap optimum not storable in schema; ap optimum per row appended to condition label. Coolant not stated in table."}},{"label":"Mild Steel (SS400, etc.) Low Carbon Steel (S10C, etc.) Low-alloy Steel (SCM415, etc.) 180HB or less · CNM□12, DNM□15, SNM□12, TNM□16, TNM□22, WNM□08 · chipbreaker LU/SU/SE · ap optimum 1.5 mm","iso":"P","status":"verified","coolant":null,"sfm":{"min":170,"start":310,"max":470,"unit":"m/min"},"feed":{"kind":"ipr","unit":"mm","range":{"min":0.1,"start":0.2,"max":0.4}},"ap":{"min":0.5,"max":2,"unit":"mm"},"grade":"AC8015P","chipbreaker":"LU/SU/SE","operation":"Insert shape / cutting edge length: CNM□12, DNM□15, SNM□12, TNM□16, TNM□22, WNM□08","source":{"kind":"catalog","manufacturer":"Sumitomo Electric Hardmetal","catalog":"AC8015P/AC8020P/AC8025P/AC8035P Coated Carbide Grades for Steel Turning (IN536)","url":"https://www.sumitool.com/en/downloads/assets/mt-catalog/IN536.pdf","edition":"IN536, PDF dated 2021-07-30","page":"4","retrieved":"2026-10-23","notes":"Table printed as Min. - Optimum - Max.; vc and f optimum stored as start. ap optimum not storable in schema; ap optimum per row appended to condition label. Coolant not stated in table."}},{"label":"High Carbon Steel (S45C, etc.) High-alloy Steel (SCM435, etc.) 180HB or more · CNM□12, DNM□15, SNM□12, TNM□16, TNM□22, WNM□08 · chipbreaker LU/SU/SE · ap optimum 1.5 mm","iso":"P","status":"verified","coolant":null,"sfm":{"min":130,"start":260,"max":420,"unit":"m/min"},"feed":{"kind":"ipr","unit":"mm","range":{"min":0.1,"start":0.2,"max":0.4}},"ap":{"min":0.5,"max":2,"unit":"mm"},"grade":"AC8015P","chipbreaker":"LU/SU/SE","operation":"Insert shape / cutting edge length: CNM□12, DNM□15, SNM□12, TNM□16, TNM□22, WNM□08","source":{"kind":"catalog","manufacturer":"Sumitomo Electric Hardmetal","catalog":"AC8015P/AC8020P/AC8025P/AC8035P Coated Carbide Grades for Steel Turning (IN536)","url":"https://www.sumitool.com/en/downloads/assets/mt-catalog/IN536.pdf","edition":"IN536, PDF dated 2021-07-30","page":"4","retrieved":"2026-10-23","notes":"Table printed as Min. - Optimum - Max.; vc and f optimum stored as start. ap optimum not storable in schema; ap optimum per row appended to condition label. Coolant not stated in table."}},{"label":"Mild Steel (SS400, etc.) Low Carbon Steel (S10C, etc.) Low-alloy Steel (SCM415, etc.) 180HB or less · CNM□12, DNM□15, SNM□12, TNM□16, TNM□22, WNM□08 · chipbreaker SEW · ap optimum 1.5 mm","iso":"P","status":"verified","coolant":null,"sfm":{"min":170,"start":310,"max":470,"unit":"m/min"},"feed":{"kind":"ipr","unit":"mm","range":{"min":0.1,"start":0.4,"max":0.6}},"ap":{"min":0.5,"max":2.5,"unit":"mm"},"grade":"AC8015P","chipbreaker":"SEW","operation":"Insert shape / cutting edge length: CNM□12, DNM□15, SNM□12, TNM□16, TNM□22, WNM□08","source":{"kind":"catalog","manufacturer":"Sumitomo Electric Hardmetal","catalog":"AC8015P/AC8020P/AC8025P/AC8035P Coated Carbide Grades for Steel Turning (IN536)","url":"https://www.sumitool.com/en/downloads/assets/mt-catalog/IN536.pdf","edition":"IN536, PDF dated 2021-07-30","page":"4","retrieved":"2026-10-23","notes":"Table printed as Min. - Optimum - Max.; vc and f optimum stored as start. ap optimum not storable in schema; ap optimum per row appended to condition label. Coolant not stated in table."}},{"label":"High Carbon Steel (S45C, etc.) High-alloy Steel (SCM435, etc.) 180HB or more · CNM□12, DNM□15, SNM□12, TNM□16, TNM□22, WNM□08 · chipbreaker SEW · ap optimum 1.5 mm","iso":"P","status":"verified","coolant":null,"sfm":{"min":130,"start":260,"max":420,"unit":"m/min"},"feed":{"kind":"ipr","unit":"mm","range":{"min":0.1,"start":0.4,"max":0.6}},"ap":{"min":0.5,"max":2.5,"unit":"mm"},"grade":"AC8015P","chipbreaker":"SEW","operation":"Insert shape / cutting edge length: CNM□12, DNM□15, SNM□12, TNM□16, TNM□22, WNM□08","source":{"kind":"catalog","manufacturer":"Sumitomo Electric Hardmetal","catalog":"AC8015P/AC8020P/AC8025P/AC8035P Coated Carbide Grades for Steel Turning (IN536)","url":"https://www.sumitool.com/en/downloads/assets/mt-catalog/IN536.pdf","edition":"IN536, PDF dated 2021-07-30","page":"4","retrieved":"2026-10-23","notes":"Table printed as Min. - Optimum - Max.; vc and f optimum stored as start. ap optimum not storable in schema; ap optimum per row appended to condition label. Coolant not stated in table."}},{"label":"Mild Steel (SS400, etc.) Low Carbon Steel (S10C, etc.) Low-alloy Steel (SCM415, etc.) 180HB or less · CNM□12, DNM□15, SNM□12, TNM□16, TNM□22, WNM□08 · chipbreaker GU/GE/UX · ap optimum 2.2 mm","iso":"P","status":"verified","coolant":null,"sfm":{"min":170,"start":310,"max":470,"unit":"m/min"},"feed":{"kind":"ipr","unit":"mm","range":{"min":0.1,"start":0.3,"max":0.45}},"ap":{"min":0.8,"max":5,"unit":"mm"},"grade":"AC8015P","chipbreaker":"GU/GE/UX","operation":"Insert shape / cutting edge length: CNM□12, DNM□15, SNM□12, TNM□16, TNM□22, WNM□08","source":{"kind":"catalog","manufacturer":"Sumitomo Electric Hardmetal","catalog":"AC8015P/AC8020P/AC8025P/AC8035P Coated Carbide Grades for Steel Turning (IN536)","url":"https://www.sumitool.com/en/downloads/assets/mt-catalog/IN536.pdf","edition":"IN536, PDF dated 2021-07-30","page":"4","retrieved":"2026-10-23","notes":"Table printed as Min. - Optimum - Max.; vc and f optimum stored as start. ap optimum not storable in schema; ap optimum per row appended to condition label. Coolant not stated in table."}},{"label":"High Carbon Steel (S45C, etc.) High-alloy Steel (SCM435, etc.) 180HB or more · CNM□12, DNM□15, SNM□12, TNM□16, TNM□22, WNM□08 · chipbreaker GU/GE/UX · ap optimum 2.2 mm","iso":"P","status":"verified","coolant":null,"sfm":{"min":130,"start":260,"max":420,"unit":"m/min"},"feed":{"kind":"ipr","unit":"mm","range":{"min":0.1,"start":0.3,"max":0.45}},"ap":{"min":0.8,"max":5,"unit":"mm"},"grade":"AC8015P","chipbreaker":"GU/GE/UX","operation":"Insert shape / cutting edge length: CNM□12, DNM□15, SNM□12, TNM□16, TNM□22, WNM□08","source":{"kind":"catalog","manufacturer":"Sumitomo Electric Hardmetal","catalog":"AC8015P/AC8020P/AC8025P/AC8035P Coated Carbide Grades for Steel Turning (IN536)","url":"https://www.sumitool.com/en/downloads/assets/mt-catalog/IN536.pdf","edition":"IN536, PDF dated 2021-07-30","page":"4","retrieved":"2026-10-23","notes":"Table printed as Min. - Optimum - Max.; vc and f optimum stored as start. ap optimum not storable in schema; ap optimum per row appended to condition label. Coolant not stated in table."}},{"label":"Mild Steel (SS400, etc.) Low Carbon Steel (S10C, etc.) Low-alloy Steel (SCM415, etc.) 180HB or less · CNM□12, DNM□15, SNM□12, TNM□16, TNM□22, WNM□08 · chipbreaker MU · ap optimum 3.0 mm","iso":"P","status":"verified","coolant":null,"sfm":{"min":140,"start":280,"max":400,"unit":"m/min"},"feed":{"kind":"ipr","unit":"mm","range":{"min":0.2,"start":0.35,"max":0.6}},"ap":{"min":1.8,"max":6,"unit":"mm"},"grade":"AC8015P","chipbreaker":"MU","operation":"Insert shape / cutting edge length: CNM□12, DNM□15, SNM□12, TNM□16, TNM□22, WNM□08","source":{"kind":"catalog","manufacturer":"Sumitomo Electric Hardmetal","catalog":"AC8015P/AC8020P/AC8025P/AC8035P Coated Carbide Grades for Steel Turning (IN536)","url":"https://www.sumitool.com/en/downloads/assets/mt-catalog/IN536.pdf","edition":"IN536, PDF dated 2021-07-30","page":"4","retrieved":"2026-10-23","notes":"Table printed as Min. - Optimum - Max.; vc and f optimum stored as start. ap optimum not storable in schema; ap optimum per row appended to condition label. Coolant not stated in table."}},{"label":"High Carbon Steel (S45C, etc.) High-alloy Steel (SCM435, etc.) 180HB or more · CNM□12, DNM□15, SNM□12, TNM□16, TNM□22, WNM□08 · chipbreaker MU · ap optimum 3.0 mm","iso":"P","status":"verified","coolant":null,"sfm":{"min":110,"start":240,"max":350,"unit":"m/min"},"feed":{"kind":"ipr","unit":"mm","range":{"min":0.2,"start":0.35,"max":0.6}},"ap":{"min":1.8,"max":6,"unit":"mm"},"grade":"AC8015P","chipbreaker":"MU","operation":"Insert shape / cutting edge length: CNM□12, DNM□15, SNM□12, TNM□16, TNM□22, WNM□08","source":{"kind":"catalog","manufacturer":"Sumitomo Electric Hardmetal","catalog":"AC8015P/AC8020P/AC8025P/AC8035P Coated Carbide Grades for Steel Turning (IN536)","url":"https://www.sumitool.com/en/downloads/assets/mt-catalog/IN536.pdf","edition":"IN536, PDF dated 2021-07-30","page":"4","retrieved":"2026-10-23","notes":"Table printed as Min. - Optimum - Max.; vc and f optimum stored as start. ap optimum not storable in schema; ap optimum per row appended to condition label. Coolant not stated in table."}},{"label":"Mild Steel (SS400, etc.) Low Carbon Steel (S10C, etc.) Low-alloy Steel (SCM415, etc.) 180HB or less · CNM□12, DNM□15, SNM□12, TNM□16, TNM□22, WNM□08 · chipbreaker ME · ap optimum 3.0 mm","iso":"P","status":"verified","coolant":null,"sfm":{"min":140,"start":280,"max":400,"unit":"m/min"},"feed":{"kind":"ipr","unit":"mm","range":{"min":0.2,"start":0.45,"max":0.7}},"ap":{"min":1,"max":6,"unit":"mm"},"grade":"AC8015P","chipbreaker":"ME","operation":"Insert shape / cutting edge length: CNM□12, DNM□15, SNM□12, TNM□16, TNM□22, WNM□08","source":{"kind":"catalog","manufacturer":"Sumitomo Electric Hardmetal","catalog":"AC8015P/AC8020P/AC8025P/AC8035P Coated Carbide Grades for Steel Turning (IN536)","url":"https://www.sumitool.com/en/downloads/assets/mt-catalog/IN536.pdf","edition":"IN536, PDF dated 2021-07-30","page":"4","retrieved":"2026-10-23","notes":"Table printed as Min. - Optimum - Max.; vc and f optimum stored as start. ap optimum not storable in schema; ap optimum per row appended to condition label. Coolant not stated in table."}},{"label":"High Carbon Steel (S45C, etc.) High-alloy Steel (SCM435, etc.) 180HB or more · CNM□12, DNM□15, SNM□12, TNM□16, TNM□22, WNM□08 · chipbreaker ME · ap optimum 3.0 mm","iso":"P","status":"verified","coolant":null,"sfm":{"min":110,"start":240,"max":350,"unit":"m/min"},"feed":{"kind":"ipr","unit":"mm","range":{"min":0.2,"start":0.45,"max":0.7}},"ap":{"min":1,"max":6,"unit":"mm"},"grade":"AC8015P","chipbreaker":"ME","operation":"Insert shape / cutting edge length: CNM□12, DNM□15, SNM□12, TNM□16, TNM□22, WNM□08","source":{"kind":"catalog","manufacturer":"Sumitomo Electric Hardmetal","catalog":"AC8015P/AC8020P/AC8025P/AC8035P Coated Carbide Grades for Steel Turning (IN536)","url":"https://www.sumitool.com/en/downloads/assets/mt-catalog/IN536.pdf","edition":"IN536, PDF dated 2021-07-30","page":"4","retrieved":"2026-10-23","notes":"Table printed as Min. - Optimum - Max.; vc and f optimum stored as start. ap optimum not storable in schema; ap optimum per row appended to condition label. Coolant not stated in table."}},{"label":"Mild Steel (SS400, etc.) Low Carbon Steel (S10C, etc.) Low-alloy Steel (SCM415, etc.) 180HB or less · CNM□12, DNM□15, SNM□12, TNM□16, TNM□22, WNM□08 · chipbreaker HG · ap optimum 4.5 mm","iso":"P","status":"verified","coolant":null,"sfm":{"min":140,"start":280,"max":400,"unit":"m/min"},"feed":{"kind":"ipr","unit":"mm","range":{"min":0.35,"start":0.5,"max":0.8}},"ap":{"min":3,"max":8,"unit":"mm"},"grade":"AC8015P","chipbreaker":"HG","operation":"Insert shape / cutting edge length: CNM□12, DNM□15, SNM□12, TNM□16, TNM□22, WNM□08","source":{"kind":"catalog","manufacturer":"Sumitomo Electric Hardmetal","catalog":"AC8015P/AC8020P/AC8025P/AC8035P Coated Carbide Grades for Steel Turning (IN536)","url":"https://www.sumitool.com/en/downloads/assets/mt-catalog/IN536.pdf","edition":"IN536, PDF dated 2021-07-30","page":"4","retrieved":"2026-10-23","notes":"Table printed as Min. - Optimum - Max.; vc and f optimum stored as start. ap optimum not storable in schema; ap optimum per row appended to condition label. Coolant not stated in table."}},{"label":"High Carbon Steel (S45C, etc.) High-alloy Steel (SCM435, etc.) 180HB or more · CNM□12, DNM□15, SNM□12, TNM□16, TNM□22, WNM□08 · chipbreaker HG · ap optimum 4.5 mm","iso":"P","status":"verified","coolant":null,"sfm":{"min":110,"start":240,"max":350,"unit":"m/min"},"feed":{"kind":"ipr","unit":"mm","range":{"min":0.35,"start":0.5,"max":0.8}},"ap":{"min":3,"max":8,"unit":"mm"},"grade":"AC8015P","chipbreaker":"HG","operation":"Insert shape / cutting edge length: CNM□12, DNM□15, SNM□12, TNM□16, TNM□22, WNM□08","source":{"kind":"catalog","manufacturer":"Sumitomo Electric Hardmetal","catalog":"AC8015P/AC8020P/AC8025P/AC8035P Coated Carbide Grades for Steel Turning (IN536)","url":"https://www.sumitool.com/en/downloads/assets/mt-catalog/IN536.pdf","edition":"IN536, PDF dated 2021-07-30","page":"4","retrieved":"2026-10-23","notes":"Table printed as Min. - Optimum - Max.; vc and f optimum stored as start. ap optimum not storable in schema; ap optimum per row appended to condition label. Coolant not stated in table."}},{"label":"Mild Steel (SS400, etc.) Low Carbon Steel (S10C, etc.) Low-alloy Steel (SCM415, etc.) 180HB or less · CNM□16, SNM□15 · chipbreaker GU/GE/UX · ap optimum 3.5 mm","iso":"P","status":"verified","coolant":null,"sfm":{"min":140,"start":280,"max":400,"unit":"m/min"},"feed":{"kind":"ipr","unit":"mm","range":{"min":0.15,"start":0.3,"max":0.45}},"ap":{"min":0.8,"max":5,"unit":"mm"},"grade":"AC8015P","chipbreaker":"GU/GE/UX","operation":"Insert shape / cutting edge length: CNM□16, SNM□15","source":{"kind":"catalog","manufacturer":"Sumitomo Electric Hardmetal","catalog":"AC8015P/AC8020P/AC8025P/AC8035P Coated Carbide Grades for Steel Turning (IN536)","url":"https://www.sumitool.com/en/downloads/assets/mt-catalog/IN536.pdf","edition":"IN536, PDF dated 2021-07-30","page":"4","retrieved":"2026-10-23","notes":"Table printed as Min. - Optimum - Max.; vc and f optimum stored as start. ap optimum not storable in schema; ap optimum per row appended to condition label. Coolant not stated in table."}},{"label":"High Carbon Steel (S45C, etc.) High-alloy Steel (SCM435, etc.) 180HB or more · CNM□16, SNM□15 · chipbreaker GU/GE/UX · ap optimum 3.5 mm","iso":"P","status":"verified","coolant":null,"sfm":{"min":110,"start":240,"max":350,"unit":"m/min"},"feed":{"kind":"ipr","unit":"mm","range":{"min":0.15,"start":0.3,"max":0.45}},"ap":{"min":0.8,"max":5,"unit":"mm"},"grade":"AC8015P","chipbreaker":"GU/GE/UX","operation":"Insert shape / cutting edge length: CNM□16, SNM□15","source":{"kind":"catalog","manufacturer":"Sumitomo Electric Hardmetal","catalog":"AC8015P/AC8020P/AC8025P/AC8035P Coated Carbide Grades for Steel Turning (IN536)","url":"https://www.sumitool.com/en/downloads/assets/mt-catalog/IN536.pdf","edition":"IN536, PDF dated 2021-07-30","page":"4","retrieved":"2026-10-23","notes":"Table printed as Min. - Optimum - Max.; vc and f optimum stored as start. ap optimum not storable in schema; ap optimum per row appended to condition label. Coolant not stated in table."}},{"label":"Mild Steel (SS400, etc.) Low Carbon Steel (S10C, etc.) Low-alloy Steel (SCM415, etc.) 180HB or less · CNM□16, SNM□15 · chipbreaker MU · ap optimum 4.5 mm","iso":"P","status":"verified","coolant":null,"sfm":{"min":140,"start":240,"max":330,"unit":"m/min"},"feed":{"kind":"ipr","unit":"mm","range":{"min":0.2,"start":0.4,"max":0.6}},"ap":{"min":1.8,"max":6,"unit":"mm"},"grade":"AC8015P","chipbreaker":"MU","operation":"Insert shape / cutting edge length: CNM□16, SNM□15","source":{"kind":"catalog","manufacturer":"Sumitomo Electric Hardmetal","catalog":"AC8015P/AC8020P/AC8025P/AC8035P Coated Carbide Grades for Steel Turning (IN536)","url":"https://www.sumitool.com/en/downloads/assets/mt-catalog/IN536.pdf","edition":"IN536, PDF dated 2021-07-30","page":"4","retrieved":"2026-10-23","notes":"Table printed as Min. - Optimum - Max.; vc and f optimum stored as start. ap optimum not storable in schema; ap optimum per row appended to condition label. Coolant not stated in table."}},{"label":"High Carbon Steel (S45C, etc.) High-alloy Steel (SCM435, etc.) 180HB or more · CNM□16, SNM□15 · chipbreaker MU · ap optimum 4.5 mm","iso":"P","status":"verified","coolant":null,"sfm":{"min":110,"start":200,"max":280,"unit":"m/min"},"feed":{"kind":"ipr","unit":"mm","range":{"min":0.2,"start":0.4,"max":0.6}},"ap":{"min":1.8,"max":6,"unit":"mm"},"grade":"AC8015P","chipbreaker":"MU","operation":"Insert shape / cutting edge length: CNM□16, SNM□15","source":{"kind":"catalog","manufacturer":"Sumitomo Electric Hardmetal","catalog":"AC8015P/AC8020P/AC8025P/AC8035P Coated Carbide Grades for Steel Turning (IN536)","url":"https://www.sumitool.com/en/downloads/assets/mt-catalog/IN536.pdf","edition":"IN536, PDF dated 2021-07-30","page":"4","retrieved":"2026-10-23","notes":"Table printed as Min. - Optimum - Max.; vc and f optimum stored as start. ap optimum not storable in schema; ap optimum per row appended to condition label. Coolant not stated in table."}},{"label":"Mild Steel (SS400, etc.) Low Carbon Steel (S10C, etc.) Low-alloy Steel (SCM415, etc.) 180HB or less · CNM□16, SNM□15 · chipbreaker ME · ap optimum 4.5 mm","iso":"P","status":"verified","coolant":null,"sfm":{"min":140,"start":240,"max":330,"unit":"m/min"},"feed":{"kind":"ipr","unit":"mm","range":{"min":0.2,"start":0.5,"max":0.7}},"ap":{"min":1.5,"max":7,"unit":"mm"},"grade":"AC8015P","chipbreaker":"ME","operation":"Insert shape / cutting edge length: CNM□16, SNM□15","source":{"kind":"catalog","manufacturer":"Sumitomo Electric Hardmetal","catalog":"AC8015P/AC8020P/AC8025P/AC8035P Coated Carbide Grades for Steel Turning (IN536)","url":"https://www.sumitool.com/en/downloads/assets/mt-catalog/IN536.pdf","edition":"IN536, PDF dated 2021-07-30","page":"4","retrieved":"2026-10-23","notes":"Table printed as Min. - Optimum - Max.; vc and f optimum stored as start. ap optimum not storable in schema; ap optimum per row appended to condition label. Coolant not stated in table."}},{"label":"High Carbon Steel (S45C, etc.) High-alloy Steel (SCM435, etc.) 180HB or more · CNM□16, SNM□15 · chipbreaker ME · ap optimum 4.5 mm","iso":"P","status":"verified","coolant":null,"sfm":{"min":110,"start":200,"max":280,"unit":"m/min"},"feed":{"kind":"ipr","unit":"mm","range":{"min":0.2,"start":0.5,"max":0.7}},"ap":{"min":1.5,"max":7,"unit":"mm"},"grade":"AC8015P","chipbreaker":"ME","operation":"Insert shape / cutting edge length: CNM□16, SNM□15","source":{"kind":"catalog","manufacturer":"Sumitomo Electric Hardmetal","catalog":"AC8015P/AC8020P/AC8025P/AC8035P Coated Carbide Grades for Steel Turning (IN536)","url":"https://www.sumitool.com/en/downloads/assets/mt-catalog/IN536.pdf","edition":"IN536, PDF dated 2021-07-30","page":"4","retrieved":"2026-10-23","notes":"Table printed as Min. - Optimum - Max.; vc and f optimum stored as start. ap optimum not storable in schema; ap optimum per row appended to condition label. Coolant not stated in table."}},{"label":"Mild Steel (SS400, etc.) Low Carbon Steel (S10C, etc.) Low-alloy Steel (SCM415, etc.) 180HB or less · CNM□16, SNM□15 · chipbreaker HG · ap optimum 5.0 mm","iso":"P","status":"verified","coolant":null,"sfm":{"min":120,"start":210,"max":300,"unit":"m/min"},"feed":{"kind":"ipr","unit":"mm","range":{"min":0.35,"start":0.6,"max":0.8}},"ap":{"min":3,"max":8,"unit":"mm"},"grade":"AC8015P","chipbreaker":"HG","operation":"Insert shape / cutting edge length: CNM□16, SNM□15","source":{"kind":"catalog","manufacturer":"Sumitomo Electric Hardmetal","catalog":"AC8015P/AC8020P/AC8025P/AC8035P Coated Carbide Grades for Steel Turning (IN536)","url":"https://www.sumitool.com/en/downloads/assets/mt-catalog/IN536.pdf","edition":"IN536, PDF dated 2021-07-30","page":"4","retrieved":"2026-10-23","notes":"Table printed as Min. - Optimum - Max.; vc and f optimum stored as start. ap optimum not storable in schema; ap optimum per row appended to condition label. Coolant not stated in table."}},{"label":"High Carbon Steel (S45C, etc.) High-alloy Steel (SCM435, etc.) 180HB or more · CNM□16, SNM□15 · chipbreaker HG · ap optimum 5.0 mm","iso":"P","status":"verified","coolant":null,"sfm":{"min":90,"start":170,"max":250,"unit":"m/min"},"feed":{"kind":"ipr","unit":"mm","range":{"min":0.35,"start":0.6,"max":0.8}},"ap":{"min":3,"max":8,"unit":"mm"},"grade":"AC8015P","chipbreaker":"HG","operation":"Insert shape / cutting edge length: CNM□16, SNM□15","source":{"kind":"catalog","manufacturer":"Sumitomo Electric Hardmetal","catalog":"AC8015P/AC8020P/AC8025P/AC8035P Coated Carbide Grades for Steel Turning (IN536)","url":"https://www.sumitool.com/en/downloads/assets/mt-catalog/IN536.pdf","edition":"IN536, PDF dated 2021-07-30","page":"4","retrieved":"2026-10-23","notes":"Table printed as Min. - Optimum - Max.; vc and f optimum stored as start. ap optimum not storable in schema; ap optimum per row appended to condition label. Coolant not stated in table."}},{"label":"Mild Steel (SS400, etc.) Low Carbon Steel (S10C, etc.) Low-alloy Steel (SCM415, etc.) 180HB or less · CNM□19, CNM□25, DNM□19, SNM□19, SNM□25, TNM□27 · chipbreaker MU · ap optimum 5.0 mm","iso":"P","status":"verified","coolant":null,"sfm":{"min":140,"start":240,"max":330,"unit":"m/min"},"feed":{"kind":"ipr","unit":"mm","range":{"min":0.2,"start":0.4,"max":0.6}},"ap":{"min":1.8,"max":6,"unit":"mm"},"grade":"AC8015P","chipbreaker":"MU","operation":"Insert shape / cutting edge length: CNM□19, CNM□25, DNM□19, SNM□19, SNM□25, TNM□27","source":{"kind":"catalog","manufacturer":"Sumitomo Electric Hardmetal","catalog":"AC8015P/AC8020P/AC8025P/AC8035P Coated Carbide Grades for Steel Turning (IN536)","url":"https://www.sumitool.com/en/downloads/assets/mt-catalog/IN536.pdf","edition":"IN536, PDF dated 2021-07-30","page":"4","retrieved":"2026-10-23","notes":"Table printed as Min. - Optimum - Max.; vc and f optimum stored as start. ap optimum not storable in schema; ap optimum per row appended to condition label. Coolant not stated in table."}},{"label":"High Carbon Steel (S45C, etc.) High-alloy Steel (SCM435, etc.) 180HB or more · CNM□19, CNM□25, DNM□19, SNM□19, SNM□25, TNM□27 · chipbreaker MU · ap optimum 5.0 mm","iso":"P","status":"verified","coolant":null,"sfm":{"min":110,"start":200,"max":280,"unit":"m/min"},"feed":{"kind":"ipr","unit":"mm","range":{"min":0.2,"start":0.4,"max":0.6}},"ap":{"min":1.8,"max":6,"unit":"mm"},"grade":"AC8015P","chipbreaker":"MU","operation":"Insert shape / cutting edge length: CNM□19, CNM□25, DNM□19, SNM□19, SNM□25, TNM□27","source":{"kind":"catalog","manufacturer":"Sumitomo Electric Hardmetal","catalog":"AC8015P/AC8020P/AC8025P/AC8035P Coated Carbide Grades for Steel Turning (IN536)","url":"https://www.sumitool.com/en/downloads/assets/mt-catalog/IN536.pdf","edition":"IN536, PDF dated 2021-07-30","page":"4","retrieved":"2026-10-23","notes":"Table printed as Min. - Optimum - Max.; vc and f optimum stored as start. ap optimum not storable in schema; ap optimum per row appended to condition label. Coolant not stated in table."}},{"label":"Mild Steel (SS400, etc.) Low Carbon Steel (S10C, etc.) Low-alloy Steel (SCM415, etc.) 180HB or less · CNM□19, CNM□25, DNM□19, SNM□19, SNM□25, TNM□27 · chipbreaker ME · ap optimum 5.0 mm","iso":"P","status":"verified","coolant":null,"sfm":{"min":140,"start":240,"max":330,"unit":"m/min"},"feed":{"kind":"ipr","unit":"mm","range":{"min":0.2,"start":0.5,"max":0.7}},"ap":{"min":2,"max":8,"unit":"mm"},"grade":"AC8015P","chipbreaker":"ME","operation":"Insert shape / cutting edge length: CNM□19, CNM□25, DNM□19, SNM□19, SNM□25, TNM□27","source":{"kind":"catalog","manufacturer":"Sumitomo Electric Hardmetal","catalog":"AC8015P/AC8020P/AC8025P/AC8035P Coated Carbide Grades for Steel Turning (IN536)","url":"https://www.sumitool.com/en/downloads/assets/mt-catalog/IN536.pdf","edition":"IN536, PDF dated 2021-07-30","page":"4","retrieved":"2026-10-23","notes":"Table printed as Min. - Optimum - Max.; vc and f optimum stored as start. ap optimum not storable in schema; ap optimum per row appended to condition label. Coolant not stated in table."}},{"label":"High Carbon Steel (S45C, etc.) High-alloy Steel (SCM435, etc.) 180HB or more · CNM□19, CNM□25, DNM□19, SNM□19, SNM□25, TNM□27 · chipbreaker ME · ap optimum 5.0 mm","iso":"P","status":"verified","coolant":null,"sfm":{"min":110,"start":200,"max":280,"unit":"m/min"},"feed":{"kind":"ipr","unit":"mm","range":{"min":0.2,"start":0.5,"max":0.7}},"ap":{"min":2,"max":8,"unit":"mm"},"grade":"AC8015P","chipbreaker":"ME","operation":"Insert shape / cutting edge length: CNM□19, CNM□25, DNM□19, SNM□19, SNM□25, TNM□27","source":{"kind":"catalog","manufacturer":"Sumitomo Electric Hardmetal","catalog":"AC8015P/AC8020P/AC8025P/AC8035P Coated Carbide Grades for Steel Turning (IN536)","url":"https://www.sumitool.com/en/downloads/assets/mt-catalog/IN536.pdf","edition":"IN536, PDF dated 2021-07-30","page":"4","retrieved":"2026-10-23","notes":"Table printed as Min. - Optimum - Max.; vc and f optimum stored as start. ap optimum not storable in schema; ap optimum per row appended to condition label. Coolant not stated in table."}},{"label":"Mild Steel (SS400, etc.) Low Carbon Steel (S10C, etc.) Low-alloy Steel (SCM415, etc.) 180HB or less · CNM□19, CNM□25, DNM□19, SNM□19, SNM□25, TNM□27 · chipbreaker HG · ap optimum 6.5 mm","iso":"P","status":"verified","coolant":null,"sfm":{"min":120,"start":210,"max":300,"unit":"m/min"},"feed":{"kind":"ipr","unit":"mm","range":{"min":0.35,"start":0.6,"max":0.8}},"ap":{"min":3,"max":9,"unit":"mm"},"grade":"AC8015P","chipbreaker":"HG","operation":"Insert shape / cutting edge length: CNM□19, CNM□25, DNM□19, SNM□19, SNM□25, TNM□27","source":{"kind":"catalog","manufacturer":"Sumitomo Electric Hardmetal","catalog":"AC8015P/AC8020P/AC8025P/AC8035P Coated Carbide Grades for Steel Turning (IN536)","url":"https://www.sumitool.com/en/downloads/assets/mt-catalog/IN536.pdf","edition":"IN536, PDF dated 2021-07-30","page":"4","retrieved":"2026-10-23","notes":"Table printed as Min. - Optimum - Max.; vc and f optimum stored as start. ap optimum not storable in schema; ap optimum per row appended to condition label. Coolant not stated in table."}},{"label":"High Carbon Steel (S45C, etc.) High-alloy Steel (SCM435, etc.) 180HB or more · CNM□19, CNM□25, DNM□19, SNM□19, SNM□25, TNM□27 · chipbreaker HG · ap optimum 6.5 mm","iso":"P","status":"verified","coolant":null,"sfm":{"min":90,"start":170,"max":250,"unit":"m/min"},"feed":{"kind":"ipr","unit":"mm","range":{"min":0.35,"start":0.6,"max":0.8}},"ap":{"min":3,"max":9,"unit":"mm"},"grade":"AC8015P","chipbreaker":"HG","operation":"Insert shape / cutting edge length: CNM□19, CNM□25, DNM□19, SNM□19, SNM□25, TNM□27","source":{"kind":"catalog","manufacturer":"Sumitomo Electric Hardmetal","catalog":"AC8015P/AC8020P/AC8025P/AC8035P Coated Carbide Grades for Steel Turning (IN536)","url":"https://www.sumitool.com/en/downloads/assets/mt-catalog/IN536.pdf","edition":"IN536, PDF dated 2021-07-30","page":"4","retrieved":"2026-10-23","notes":"Table printed as Min. - Optimum - Max.; vc and f optimum stored as start. ap optimum not storable in schema; ap optimum per row appended to condition label. Coolant not stated in table."}}]},{"mode":"turn","brand":"Sumitomo Electric","series":"AC8020P coated carbide turning grade","type":"Turning insert grade - recommended cutting conditions (negative inserts)","grade":"AC8020P","conditions":[{"label":"Mild Steel (SS400, etc.) Low Carbon Steel (S10C, etc.) Low-alloy Steel (SCM415, etc.) 180HB or less · CNM□12, DNM□15, SNM□12, TNM□16, TNM□22, WNM□08 · chipbreaker FE · ap optimum 0.4 mm","iso":"P","status":"verified","coolant":null,"sfm":{"min":180,"start":290,"max":450,"unit":"m/min"},"feed":{"kind":"ipr","unit":"mm","range":{"min":0.1,"start":0.2,"max":0.4}},"ap":{"min":0.1,"max":1.2,"unit":"mm"},"grade":"AC8020P","chipbreaker":"FE","operation":"Insert shape / cutting edge length: CNM□12, DNM□15, SNM□12, TNM□16, TNM□22, WNM□08","source":{"kind":"catalog","manufacturer":"Sumitomo Electric Hardmetal","catalog":"AC8015P/AC8020P/AC8025P/AC8035P Coated Carbide Grades for Steel Turning (IN536)","url":"https://www.sumitool.com/en/downloads/assets/mt-catalog/IN536.pdf","edition":"IN536, PDF dated 2021-07-30","page":"5","retrieved":"2026-10-23","notes":"Table printed as Min. - Optimum - Max.; vc and f optimum stored as start. ap optimum not storable in schema; ap optimum per row appended to condition label. Coolant not stated in table."}},{"label":"High Carbon Steel (S45C, etc.) High-alloy Steel (SCM435, etc.) 180HB or more · CNM□12, DNM□15, SNM□12, TNM□16, TNM□22, WNM□08 · chipbreaker FE · ap optimum 0.4 mm","iso":"P","status":"verified","coolant":null,"sfm":{"min":130,"start":240,"max":400,"unit":"m/min"},"feed":{"kind":"ipr","unit":"mm","range":{"min":0.1,"start":0.2,"max":0.4}},"ap":{"min":0.1,"max":1.2,"unit":"mm"},"grade":"AC8020P","chipbreaker":"FE","operation":"Insert shape / cutting edge length: CNM□12, DNM□15, SNM□12, TNM□16, TNM□22, WNM□08","source":{"kind":"catalog","manufacturer":"Sumitomo Electric Hardmetal","catalog":"AC8015P/AC8020P/AC8025P/AC8035P Coated Carbide Grades for Steel Turning (IN536)","url":"https://www.sumitool.com/en/downloads/assets/mt-catalog/IN536.pdf","edition":"IN536, PDF dated 2021-07-30","page":"5","retrieved":"2026-10-23","notes":"Table printed as Min. - Optimum - Max.; vc and f optimum stored as start. ap optimum not storable in schema; ap optimum per row appended to condition label. Coolant not stated in table."}},{"label":"Mild Steel (SS400, etc.) Low Carbon Steel (S10C, etc.) Low-alloy Steel (SCM415, etc.) 180HB or less · CNM□12, DNM□15, SNM□12, TNM□16, TNM□22, WNM□08 · chipbreaker LU/SU/SE · ap optimum 1.5 mm","iso":"P","status":"verified","coolant":null,"sfm":{"min":160,"start":290,"max":420,"unit":"m/min"},"feed":{"kind":"ipr","unit":"mm","range":{"min":0.1,"start":0.2,"max":0.4}},"ap":{"min":0.5,"max":2,"unit":"mm"},"grade":"AC8020P","chipbreaker":"LU/SU/SE","operation":"Insert shape / cutting edge length: CNM□12, DNM□15, SNM□12, TNM□16, TNM□22, WNM□08","source":{"kind":"catalog","manufacturer":"Sumitomo Electric Hardmetal","catalog":"AC8015P/AC8020P/AC8025P/AC8035P Coated Carbide Grades for Steel Turning (IN536)","url":"https://www.sumitool.com/en/downloads/assets/mt-catalog/IN536.pdf","edition":"IN536, PDF dated 2021-07-30","page":"5","retrieved":"2026-10-23","notes":"Table printed as Min. - Optimum - Max.; vc and f optimum stored as start. ap optimum not storable in schema; ap optimum per row appended to condition label. Coolant not stated in table."}},{"label":"High Carbon Steel (S45C, etc.) High-alloy Steel (SCM435, etc.) 180HB or more · CNM□12, DNM□15, SNM□12, TNM□16, TNM□22, WNM□08 · chipbreaker LU/SU/SE · ap optimum 1.5 mm","iso":"P","status":"verified","coolant":null,"sfm":{"min":120,"start":240,"max":370,"unit":"m/min"},"feed":{"kind":"ipr","unit":"mm","range":{"min":0.1,"start":0.2,"max":0.4}},"ap":{"min":0.5,"max":2,"unit":"mm"},"grade":"AC8020P","chipbreaker":"LU/SU/SE","operation":"Insert shape / cutting edge length: CNM□12, DNM□15, SNM□12, TNM□16, TNM□22, WNM□08","source":{"kind":"catalog","manufacturer":"Sumitomo Electric Hardmetal","catalog":"AC8015P/AC8020P/AC8025P/AC8035P Coated Carbide Grades for Steel Turning (IN536)","url":"https://www.sumitool.com/en/downloads/assets/mt-catalog/IN536.pdf","edition":"IN536, PDF dated 2021-07-30","page":"5","retrieved":"2026-10-23","notes":"Table printed as Min. - Optimum - Max.; vc and f optimum stored as start. ap optimum not storable in schema; ap optimum per row appended to condition label. Coolant not stated in table."}},{"label":"Mild Steel (SS400, etc.) Low Carbon Steel (S10C, etc.) Low-alloy Steel (SCM415, etc.) 180HB or less · CNM□12, DNM□15, SNM□12, TNM□16, TNM□22, WNM□08 · chipbreaker SEW · ap optimum 1.5 mm","iso":"P","status":"verified","coolant":null,"sfm":{"min":160,"start":290,"max":420,"unit":"m/min"},"feed":{"kind":"ipr","unit":"mm","range":{"min":0.1,"start":0.4,"max":0.6}},"ap":{"min":0.5,"max":2.5,"unit":"mm"},"grade":"AC8020P","chipbreaker":"SEW","operation":"Insert shape / cutting edge length: CNM□12, DNM□15, SNM□12, TNM□16, TNM□22, WNM□08","source":{"kind":"catalog","manufacturer":"Sumitomo Electric Hardmetal","catalog":"AC8015P/AC8020P/AC8025P/AC8035P Coated Carbide Grades for Steel Turning (IN536)","url":"https://www.sumitool.com/en/downloads/assets/mt-catalog/IN536.pdf","edition":"IN536, PDF dated 2021-07-30","page":"5","retrieved":"2026-10-23","notes":"Table printed as Min. - Optimum - Max.; vc and f optimum stored as start. ap optimum not storable in schema; ap optimum per row appended to condition label. Coolant not stated in table."}},{"label":"High Carbon Steel (S45C, etc.) High-alloy Steel (SCM435, etc.) 180HB or more · CNM□12, DNM□15, SNM□12, TNM□16, TNM□22, WNM□08 · chipbreaker SEW · ap optimum 1.5 mm","iso":"P","status":"verified","coolant":null,"sfm":{"min":120,"start":240,"max":370,"unit":"m/min"},"feed":{"kind":"ipr","unit":"mm","range":{"min":0.1,"start":0.4,"max":0.6}},"ap":{"min":0.5,"max":2.5,"unit":"mm"},"grade":"AC8020P","chipbreaker":"SEW","operation":"Insert shape / cutting edge length: CNM□12, DNM□15, SNM□12, TNM□16, TNM□22, WNM□08","source":{"kind":"catalog","manufacturer":"Sumitomo Electric Hardmetal","catalog":"AC8015P/AC8020P/AC8025P/AC8035P Coated Carbide Grades for Steel Turning (IN536)","url":"https://www.sumitool.com/en/downloads/assets/mt-catalog/IN536.pdf","edition":"IN536, PDF dated 2021-07-30","page":"5","retrieved":"2026-10-23","notes":"Table printed as Min. - Optimum - Max.; vc and f optimum stored as start. ap optimum not storable in schema; ap optimum per row appended to condition label. Coolant not stated in table."}},{"label":"Mild Steel (SS400, etc.) Low Carbon Steel (S10C, etc.) Low-alloy Steel (SCM415, etc.) 180HB or less · CNM□12, DNM□15, SNM□12, TNM□16, TNM□22, WNM□08 · chipbreaker GU/GE/UX · ap optimum 2.2 mm","iso":"P","status":"verified","coolant":null,"sfm":{"min":160,"start":290,"max":420,"unit":"m/min"},"feed":{"kind":"ipr","unit":"mm","range":{"min":0.1,"start":0.3,"max":0.45}},"ap":{"min":0.8,"max":5,"unit":"mm"},"grade":"AC8020P","chipbreaker":"GU/GE/UX","operation":"Insert shape / cutting edge length: CNM□12, DNM□15, SNM□12, TNM□16, TNM□22, WNM□08","source":{"kind":"catalog","manufacturer":"Sumitomo Electric Hardmetal","catalog":"AC8015P/AC8020P/AC8025P/AC8035P Coated Carbide Grades for Steel Turning (IN536)","url":"https://www.sumitool.com/en/downloads/assets/mt-catalog/IN536.pdf","edition":"IN536, PDF dated 2021-07-30","page":"5","retrieved":"2026-10-23","notes":"Table printed as Min. - Optimum - Max.; vc and f optimum stored as start. ap optimum not storable in schema; ap optimum per row appended to condition label. Coolant not stated in table."}},{"label":"High Carbon Steel (S45C, etc.) High-alloy Steel (SCM435, etc.) 180HB or more · CNM□12, DNM□15, SNM□12, TNM□16, TNM□22, WNM□08 · chipbreaker GU/GE/UX · ap optimum 2.2 mm","iso":"P","status":"verified","coolant":null,"sfm":{"min":120,"start":240,"max":370,"unit":"m/min"},"feed":{"kind":"ipr","unit":"mm","range":{"min":0.1,"start":0.3,"max":0.45}},"ap":{"min":0.8,"max":5,"unit":"mm"},"grade":"AC8020P","chipbreaker":"GU/GE/UX","operation":"Insert shape / cutting edge length: CNM□12, DNM□15, SNM□12, TNM□16, TNM□22, WNM□08","source":{"kind":"catalog","manufacturer":"Sumitomo Electric Hardmetal","catalog":"AC8015P/AC8020P/AC8025P/AC8035P Coated Carbide Grades for Steel Turning (IN536)","url":"https://www.sumitool.com/en/downloads/assets/mt-catalog/IN536.pdf","edition":"IN536, PDF dated 2021-07-30","page":"5","retrieved":"2026-10-23","notes":"Table printed as Min. - Optimum - Max.; vc and f optimum stored as start. ap optimum not storable in schema; ap optimum per row appended to condition label. Coolant not stated in table."}},{"label":"Mild Steel (SS400, etc.) Low Carbon Steel (S10C, etc.) Low-alloy Steel (SCM415, etc.) 180HB or less · CNM□12, DNM□15, SNM□12, TNM□16, TNM□22, WNM□08 · chipbreaker MU · ap optimum 3.0 mm","iso":"P","status":"verified","coolant":null,"sfm":{"min":140,"start":250,"max":350,"unit":"m/min"},"feed":{"kind":"ipr","unit":"mm","range":{"min":0.2,"start":0.35,"max":0.6}},"ap":{"min":1.8,"max":6,"unit":"mm"},"grade":"AC8020P","chipbreaker":"MU","operation":"Insert shape / cutting edge length: CNM□12, DNM□15, SNM□12, TNM□16, TNM□22, WNM□08","source":{"kind":"catalog","manufacturer":"Sumitomo Electric Hardmetal","catalog":"AC8015P/AC8020P/AC8025P/AC8035P Coated Carbide Grades for Steel Turning (IN536)","url":"https://www.sumitool.com/en/downloads/assets/mt-catalog/IN536.pdf","edition":"IN536, PDF dated 2021-07-30","page":"5","retrieved":"2026-10-23","notes":"Table printed as Min. - Optimum - Max.; vc and f optimum stored as start. ap optimum not storable in schema; ap optimum per row appended to condition label. Coolant not stated in table."}},{"label":"High Carbon Steel (S45C, etc.) High-alloy Steel (SCM435, etc.) 180HB or more · CNM□12, DNM□15, SNM□12, TNM□16, TNM□22, WNM□08 · chipbreaker MU · ap optimum 3.0 mm","iso":"P","status":"verified","coolant":null,"sfm":{"min":100,"start":220,"max":300,"unit":"m/min"},"feed":{"kind":"ipr","unit":"mm","range":{"min":0.2,"start":0.35,"max":0.6}},"ap":{"min":1.8,"max":6,"unit":"mm"},"grade":"AC8020P","chipbreaker":"MU","operation":"Insert shape / cutting edge length: CNM□12, DNM□15, SNM□12, TNM□16, TNM□22, WNM□08","source":{"kind":"catalog","manufacturer":"Sumitomo Electric Hardmetal","catalog":"AC8015P/AC8020P/AC8025P/AC8035P Coated Carbide Grades for Steel Turning (IN536)","url":"https://www.sumitool.com/en/downloads/assets/mt-catalog/IN536.pdf","edition":"IN536, PDF dated 2021-07-30","page":"5","retrieved":"2026-10-23","notes":"Table printed as Min. - Optimum - Max.; vc and f optimum stored as start. ap optimum not storable in schema; ap optimum per row appended to condition label. Coolant not stated in table."}},{"label":"Mild Steel (SS400, etc.) Low Carbon Steel (S10C, etc.) Low-alloy Steel (SCM415, etc.) 180HB or less · CNM□12, DNM□15, SNM□12, TNM□16, TNM□22, WNM□08 · chipbreaker ME · ap optimum 3.0 mm","iso":"P",
